Repository: ryppppp/SWIR_Plastic

# SWIR_Plastic_Sort
- **代码目录结构**
  - **dataset（数据集）**
  
    - 包含高光谱图像(HSI)和多光谱图像(MSI)数据，分别各来自两批塑料样品
    - HSI_1和HSI_2分别是两批来自真实工业产线的塑料样品的224维高光谱数据（含224个波段，波长范围900-1700nm）
    - MSI_1和MSI_2分别是由HSI_1和HSI_2通过simulate_multispectral.py代码合成出的多光谱数据。合成的过程中考虑了真实的滤光片响应函数，输出是包含1140/1200/1245/1310nm这四个波段的4维多光谱数据.
    - figures文件下是部分样品的多光谱曲线图
  
  - **band_selction(特征波段选择方法)**
  
    - 目的：由于基于高光谱实现分选的方案价格高昂且难以实现，往往需要筛选分类目标群体的特征波段实现高光谱向多光谱的降维，从而提高分类的性能效率以及降低成本。
    - 代码中分别展示了主要尝试的方法：PCA、CARS、Kernel PCA、K-Means聚类与ANOVA F值组合验证、RFE递归验证和K-W检验等数据驱动的特征提取方法
    - 结果：综合 K-Means聚类、RFE递归算法筛选结果及材料化学性质分析，本研究最终选定 4 个关键波段：1140 nm、1200 nm、1245 nm和1310 nm。这些波段既保留了短波红外高光谱中塑料区分度最高的特征信息，又与多光谱滤光片设计兼容，为后续多光谱图像分类和工业化分选系统开发提供了可靠依据。
  
  - **sort（分类方法）**
  
    - 利用1140/1200/1245/1310nm四个波段的多光谱数据，实现对PET、PVC、PP、PC、PE、PS、PA、PMMA等8种塑料材质的精细分类
  
    - **HDT.py：核心代码。**提出一种用于多光谱塑料聚合物分类的**特征增强层次决策树**(Hierarchical Spectral Feature Enhanced Decision Tree,**HSE-Tree)**，结构如下图所示。
    - lightGBM.py/svm.py/spectual_spatial_network.py分别是尝试过的梯度提升决策树、支持向量机、谱空融合网络。实验发现，分类性能均不如融合了先验化学知识的HSE-Tree。
  
  - diagram：论文中的图片源文件
  
- **4个滤光片的参数**

  - 中心波长1140nm,半带宽10nm,峰值透过率90%
  - 中心波长1200nm,半带宽25nm，峰值透过率80%
  - 中心波长1245nm,半带宽13nm，峰值透过率90%
  - 中心波长1310nm,半带宽25nm,峰值透过率80%

- **label的对应关系**
  
  - 1: PA
  - 2: PET
  - 3: PMMA
  - 4: PP
  - 5: PS
  - 6: PVC
  - 7: PC
  - 8: PE

- 本项目为省级大学生创新创业训练计划支持项目（S202510248343）

File: dataset/MSI_1/PC_1_result_4bands.csv (part 1 of 9)
x,y,1140,1200,1245,1310,label
308,18,1.0670551443335945,2.473384274704339,1.6231893909124824,2.7183819760081183,7
309,18,1.2176436024706054,2.7820594276371136,1.8142642006521665,3.0362475289737625,7
310,18,1.3352243276112938,3.0557197504005402,1.9700680029366935,3.280663097907686,7
311,18,1.4180513818061422,3.227396559279827,2.0580699851993014,3.443655158615133,7
312,18,1.451282430628536,3.2982348742710723,2.0959861814708876,3.523780466090238,7
313,18,1.4353872615247991,3.2945483745788406,2.1025571522478694,3.5013915947218464,7
314,18,1.4148272744540642,3.2380667809461614,2.073995952854204,3.469251685388788,7
315,18,1.4263431041823613,3.258124332682898,2.07611261537504,3.4639120578377356,7
319,18,1.471585113014879,3.360620558363349,2.1238322775370073,3.5545135153112457,7
306,19,0.9593176320434718,2.222751021710382,1.4598219067252542,2.4610825795812477,7
307,19,1.1672958777494293,2.6821477905259665,1.7424169314609539,2.9208367852808617,7
308,19,1.369027967934977,3.1401313541762064,2.0222267180374565,3.381409335045641,7
309,19,1.5200594545429544,3.4552730721241773,2.220719219489461,3.7112257386910508,7
312,19,1.6257056681289088,3.7134753615842953,2.38762948773764,3.977605876758554,7
313,19,1.5669157262392315,3.6101796240173156,2.3425687902621792,3.880624041852877,7
314,19,1.6068325668502335,3.687810602481247,2.385941620359605,3.9807582249963613,7
346,19,1.0255121579205173,2.363091621113177,1.42826440116392,2.4017365649536315,7
347,19,1.014422637379159,2.350096549559178,1.4407042865779156,2.417454067404874,7
348,19,1.0029096108822266,2.343098050087484,1.4387938351589766,2.412615311634011,7
349,19,0.9674671668797045,2.28247626318451,1.4048563854897431,2.3642208001702243,7
306,20,1.1010746758787335,2.5343246458106368,1.65317695845471,2.781878034265036,7
307,20,1.343107923933399,3.0676961619432137,1.9799780965173177,3.317689354456745,7
308,20,1.5685983714345078,3.5921495340205376,2.298515363413832,3.8430946969433895,7
313,20,1.5951476028796028,3.66332894248277,2.376935270482038,3.9346954576375315,7
314,20,1.6275113425182184,3.728456901386541,2.4075004212700732,4.020187868485599,7
346,20,1.0488641740533056,2.4298581986105328,1.4735489593845232,2.4706565697865157,7
347,20,1.0637500505258473,2.4611496538740236,1.5164769949558796,2.516667996537474,7
348,20,1.0551091807211923,2.4601254492962847,1.5121599630884779,2.51672444922338,7
349,20,1.008432430249002,2.379506801318035,1.4643690911288134,2.44715364574502,7
354,20,1.0143426103946784,2.38120311296526,1.4674248496305131,2.420253690261671,7
355,20,1.0392560347495017,2.4177367371161367,1.4880089341736629,2.460588532110755,7
356,20,1.0267979237612548,2.382715290962825,1.4582440538686563,2.423040024266704,7
305,21,0.9949192458229517,2.293576683471354,1.4990291245024354,2.5310376743654723,7
306,21,1.2135918589459294,2.788279982585754,1.804501951488931,3.036183924992154,7
307,21,1.4450721420268775,3.2958819151053653,2.123720836816999,3.5496038889550574,7
314,21,1.6301422949487971,3.7329764586265535,2.409406045950644,4.0103208063656925,7
315,21,1.6152551107317346,3.6949857945024003,2.3755073039041505,3.94397946297209,7
346,21,1.117725997638464,2.5920025137528335,1.576128637092649,2.6404452717098925,7
347,21,1.1325253257548498,2.6139866296750056,1.6092151117414792,2.664467642309728,7
348,21,1.1213829170643441,2.59992036163562,1.6004365196760921,2.6489938733677447,7
349,21,1.0678198071595755,2.510233519455481,1.5459179584465885,2.5695116222665675,7
354,21,1.086171112865191,2.553057387098297,1.5713444008645765,2.5787585777551825,7
355,21,1.1098523425374336,2.5841360265513735,1.5894994566481728,2.6069635945011074,7
356,21,1.1156389953066572,2.5880869537970814,1.5836695982964692,2.6038415539993873,7
357,21,1.1169605776400868,2.5820132291697653,1.5727666085207719,2.5994914083266307,7
358,21,1.1261291837847311,2.6005107135056336,1.5767524016058,2.619866268413776,7
359,21,1.1524633681736542,2.643360919125404,1.5963809115849195,2.677584004636641,7
360,21,1.094902444754514,2.4970274974469437,1.51210406664142,2.5363642790093084,7
361,21,1.0119525295595184,2.2919156930442104,1.3755277030684305,2.3159681831186143,7
362,21,0.994942708803709,2.238828742344796,1.3318226281024768,2.24178242588751,7
305,22,1.065106711661329,2.456591607282051,1.6036088386402352,2.6987880836877203,7
306,22,1.2735517616375904,2.914572742803925,1.888533270401753,3.166654885439977,7
307,22,1.4443459866991704,3.297035126135534,2.1323243713851645,3.5497035335791254,7
347,22,1.269960446230745,2.933292573547084,1.7944994077835654,2.977254436955886,7
348,22,1.212445058026282,2.8133322809727157,1.7201334726444473,2.8450998545787773,7
349,22,1.1780861007667114,2.7492856739634646,1.6850134344003695,2.789982531986793,7
350,22,1.1396234615622594,2.67629357859841,1.6514611828510308,2.730772085637483,7
351,22,1.1128993659557944,2.6180773697246678,1.6252262575099672,2.668710152614064,7
354,22,1.16482596035198,2.730205332977363,1.6829368511800833,2.749335090349442,7
355,22,1.1850638574517545,2.751984807700125,1.6903977671975103,2.7592481424528845,7
356,22,1.2002266774116876,2.7681775621030167,1.6934142009052724,2.767970414880398,7
357,22,1.2233755134532478,2.8187840923692886,1.7172115188709058,2.816128400619457,7
358,22,1.2632152066264604,2.9052926475211054,1.7585107329988052,2.9095381550000154,7
359,22,1.2850509937693266,2.9445381285050374,1.7773093055593454,2.970186437814348,7
360,22,1.1838980691221934,2.7012891745358756,1.63906142838169,2.7314831264698127,7
361,22,1.083567862615903,2.4711972133467484,1.4911144195498622,2.4920924649150336,7
362,22,1.0674013777583526,2.421149193177027,1.4502756190050226,2.434604964886394,7
304,23,0.9466006747456328,2.183834905405423,1.4384933804067719,2.4135921005022904,7
305,23,1.1290037016133656,2.6079193408157693,1.6969449159460193,2.846378502163215,7
306,23,1.288534428724709,2.9622354902429358,1.9226306693352626,3.2129095996134747,7
307,23,1.399477859700739,3.2013262791624255,2.0813232738419645,3.4524341145583426,7
308,23,1.507346250168167,3.4638107374922313,2.248100649354203,3.728169915359337,7
309,23,1.613243863420265,3.6845684532865706,2.399264928508285,3.9739879259962874,7
347,23,1.3838454148432875,3.1940220720830905,1.95020749181158,3.2222865301897388,7
348,23,1.2948826737144064,3.0054099323626824,1.831861846055978,3.0189061541191533,7
349,23,1.275643878228138,2.9641003247686837,1.810497974551567,2.986338088459919,7
350,23,1.2689075247140789,2.9561284380531956,1.8156400585252703,2.993920088629143,7
351,23,1.222102680474755,2.855402169357081,1.7616595602610363,2.8900535279055304,7
352,23,1.191508545416924,2.7975588306055563,1.729849035674472,2.8186858902197383,7
354,23,1.2046993036298954,2.823638603812407,1.7401868042935331,2.8304866815151533,7
355,23,1.2188149283659175,2.831310907764438,1.7426793526397188,2.8319878063891326,7
356,23,1.227694695727427,2.8442202931494167,1.741964427066958,2.838106844959197,7
357,23,1.2381524297105202,2.8624102386863086,1.752497317027379,2.8636697416793098,7
358,23,1.2481979885791128,2.8845472844368367,1.759393450702439,2.904172897556773,7
359,23,1.2494550108638742,2.880929143486957,1.751056266295195,2.9157227412863094,7
360,23,1.174732251078388,2.700447158612072,1.6466451617800697,2.745795640199159,7
361,23,1.0918125287268,2.5023066425542795,1.5209669496917322,2.5355638605745634,7
362,23,1.0501213676862642,2.4031385129156457,1.453222690721246,2.4273044723800754,7
363,23,1.0659912554787032,2.4130067114987677,1.444102809167643,2.4189725379697817,7
304,24,1.0044935882056778,2.315673614959975,1.5233365421981022,2.5550211581400335,7
305,24,1.1823365189873345,2.7224856181723447,1.7739264784192779,2.980480183015405,7
306,24,1.3007274523564345,2.9962810057382234,1.9514297931672189,3.266837077931106,7
307,24,1.3638794380061627,3.135074483292133,2.0532126708797063,3.4100748588354226,7
308,24,1.4328972881257662,3.3174841598535743,2.1686211463625265,3.597399342276246,7
309,24,1.5072106919877042,3.462610449846875,2.2720111855399727,3.7674086244534446,7
310,24,1.575119565694944,3.626943941885339,2.37360592890533,3.9192840505067914,7
311,24,1.6671428674809026,3.8246552197269303,2.495507470343623,4.126850264610776,7
347,24,1.3801718019680114,3.194848471871548,1.9530584468444665,3.2125725436489208,7
348,24,1.3042683889709592,3.043840034057532,1.865038496169055,3.048957394933845,7
349,24,1.2954659740688994,3.025391394032844,1.8511991847831164,3.0421572948071334,7
350,24,1.3366959967700045,3.1079991839237775,1.9039386702611816,3.125562644816297,7
351,24,1.3112734724394874,3.0483120806800335,1.8743805745192017,3.0606440010607496,7
352,24,1.2767872149949735,2.980927544418402,1.8360508815460341,2.988093577311259,7
353,24,1.274452327167156,2.968858218170619,1.8289967559485847,2.973867513408348,7
354,24,1.2612625829472448,2.953141633095087,1.813967361793201,2.959690110114646,7
355,24,1.246772476250685,2.9028317306071343,1.7912442811595808,2.908749784345727,7
356,24,1.2251728569786646,2.859658166979231,1.7602197576936578,2.874223841450034,7
357,24,1.1819760511018043,2.763441781931091,1.7071986888827255,2.7812661923602353,7
358,24,1.1210623832634776,2.6288312809297856,1.6279066386842758,2.6683294410040403,7
359,24,1.1032822193330467,2.5812080874426235,1.590108352993349,2.626665931711363,7
360,24,1.0856039236606752,2.5232556235022856,1.5523086984597252,2.58009203505013,7
361,24,1.0449822369697164,2.422972164577391,1.4807718591185317,2.473458744021074,7
362,24,1.0094162125802708,2.3262258007322023,1.4197342316757642,2.377189862934152,7
363,24,1.0017392260290578,2.2917378690592236,1.3841640794641896,2.3210608821702894,7
304,25,1.0692624748117596,2.4645222774005737,1.61726467656573,2.7110100563786115,7
305,25,1.2379272465634783,2.855421710153113,1.8533156817142242,3.1226976354875804,7
306,25,1.3268509411798193,3.067214158377835,1.9955513936184435,3.351937041728712,7
307,25,1.360647032151467,3.1347802271863823,2.059227445401425,3.420778764416417,7
308,25,1.4003260553797392,3.2482207419790083,2.1353787063645773,3.544366249973859,7
309,25,1.4629885568829442,3.362121440847441,2.2227133520739786,3.681190930460201,7
310,25,1.5217540560178733,3.5143430193846585,2.3117540223499975,3.8206926411055044,7
311,25,1.6006800200276348,3.672733429578534,2.4088232239577567,3.976117650678531,7
312,25,1.7002818331125729,3.8760715649659074,2.5093772915122208,4.1640136806409345,7
346,25,1.2021734327596403,2.7575660459773452,1.6783468798814387,2.784452366237645,7
347,25,1.2433055637247814,2.886419305385833,1.7848387749446868,2.9236291656691242,7
348,25,1.2335065955157218,2.8894709143952384,1.7901525050681302,2.9171797488031537,7
349,25,1.2553377208501169,2.9355122151609607,1.8104139048426606,2.961212674416103,7
350,25,1.3474976773600966,3.1266121178336554,1.920068430588518,3.1446590614964456,7
351,25,1.3924512465627592,3.2240678246785595,1.9789284505004756,3.232576494993332,7
352,25,1.4075644613916305,3.260532439076412,1.9985071885100563,3.2661130116460027,7
353,25,1.4053598207945384,3.2675515573548513,2.0017729361393677,3.2817977354404575,7
354,25,1.3454013388503854,3.1541625771053905,1.9332106407710543,3.1891654037634978,7
355,25,1.2775749070650086,2.989322672390059,1.845652720748684,3.029307785791339,7
356,25,1.2040204268867778,2.8287820265963766,1.7513347437694549,2.8690048782392608,7
357,25,1.1286028124561318,2.6660950876031126,1.6616414163676956,2.7096526574018305,7
361,25,1.0327667291061495,2.4113347616848495,1.4815713631786096,2.4690188073236916,7
362,25,1.0117688543976577,2.3527435448102394,1.4390798311785133,2.4097003447908887,7
363,25,1.0005291730080645,2.3113227263628753,1.4052167432155218,2.3602781615303625,7
364,25,1.0449145680730578,2.367859645860388,1.421511668730321,2.3875761739259946,7
302,26,0.93587883261918,2.1657935338252807,1.4434569567329258,2.4136374216024583,7
303,26,1.0917295833629905,2.5080811476103793,1.6632841218648347,2.7588707833294617,7
304,26,1.229445430238295,2.8233882158059176,1.8472956908007985,3.0763947456792895,7
305,26,1.3372052765257687,3.080855805840037,2.002085883900479,3.341208126447319,7
306,26,1.413304930186488,3.252661601027989,2.111310087769001,3.5183507034990593,7
307,26,1.4640286504643645,3.352085276281292,2.1850867838338255,3.622545268311571,7
308,26,1.5140473521629725,3.4870461907209154,2.2700378444381046,3.7681817892739224,7
309,26,1.5547234282423428,3.565487459847092,2.3284382769356715,3.8634310908779366,7
310,26,1.6027086713842518,3.6922476940793247,2.3943850365596187,3.9699993824378024,7
346,26,1.1202048107298523,2.5866599176291456,1.5787947342275686,2.6513080039532024,7
347,26,1.1304500403630526,2.6369416983736116,1.6311334452962858,2.7127961301855628,7
348,26,1.1659184535431737,2.7319519933022787,1.6985499388127316,2.8050969877355874,7
349,26,1.2336965456880609,2.8986770644370305,1.7942863055372467,2.96874721867035,7
350,26,1.3109700184735225,3.057848275329842,1.8818250709513928,3.113483076646798,7
351,26,1.4043664994222995,3.2695647927888127,2.014633813863234,3.3210283974973183,7
352,26,1.4518573203076541,3.406831472682654,2.096904496975739,3.471061959662473,7
353,26,1.427769706932402,3.3727248285743894,2.0864598349344554,3.4407319393469145,7
354,26,1.3648364584690664,3.2462918933746687,2.0127713262690032,3.3256199048559925,7
355,26,1.3116395659472482,3.10935541358362,1.9365404240730182,3.1811746675428476,7
356,26,1.2804508883225059,3.0366904474235508,1.8898820754349428,3.1049695486663804,7
357,26,1.2655254410712218,2.9970718018174947,1.8689438488251733,3.0696175927660607,7
358,26,1.2721192558965189,3.017428734384916,1.8789628364209194,3.093743451099416,7
359,26,1.3124842238698875,3.100923246458742,1.9198131921504022,3.185203352119021,7
360,26,1.3245497513668945,3.1041660324992337,1.9202383948616388,3.1708851932508564,7
361,26,1.329271599721803,3.091363578386874,1.8942114811649433,3.1344568053024737,7
362,26,1.334426626604802,3.0859105062538403,1.8820014184051788,3.1159432726991048,7
363,26,1.3192776324701176,3.037608401730965,1.848967683106992,3.064187485773782,7
364,26,1.274509169929684,2.9219682824938094,1.771905713059438,2.9443045334411186,7
302,27,0.9947629451773119,2.3014692812824458,1.5303236396321427,2.5482340389098237,7
303,27,1.159484213405208,2.664246138366957,1.7557985497843651,2.9162446058605433,7
304,27,1.2890270381602689,2.9560672005371416,1.9292676087235945,3.2129233913360693,7
305,27,1.3681525160484782,3.1464792500641243,2.0417877164350635,3.4096397837033012,7
306,27,1.431125576069216,3.2919089038814877,2.134016226557763,3.560712949385694,7
307,27,1.5254077637407726,3.496606403318741,2.269385985145583,3.772055969215895,7
308,27,1.5974894373256026,3.6774583333247186,2.3852517783811287,3.9549383412955077,7
309,27,1.6197155050711907,3.7047448537345065,2.410353792919614,4.000165552963381,7
310,27,1.6221199079478241,3.729002319971475,2.418492012730871,4.002242335995033,7
346,27,1.2180072042578438,2.812887822782947,1.7159752997759483,2.8784813638592572,7
347,27,1.1774603780630537,2.7497707856669593,1.6970154064357619,2.819072947992846,7
348,27,1.187071076996464,2.784088149714868,1.724786257972902,2.845306202471253,7
349,27,1.2565216326251742,2.952002714674665,1.8329120978721014,3.0252008096705345,7
350,27,1.3281549873449556,3.1193527448744955,1.9332602864803803,3.191054839172251,7
351,27,1.389592216151182,3.2649478266889975,2.0248981631109513,3.326067185535385,7
352,27,1.423907983906498,3.355470462403576,2.078276462387207,3.415234118558466,7
353,27,1.4250568921385602,3.3611662911893117,2.0873052457806316,3.4267096495834095,7
354,27,1.4140404387752368,3.3546391171124292,2.0853992776292087,3.4223489575963337,7
355,27,1.4145044351560205,3.3392104154457956,2.0738908307518167,3.4042050889587134,7
356,27,1.3989576888128972,3.304385474657936,2.0522554929096155,3.3733601511920805,7
357,27,1.368137422887863,3.2271143563916205,2.007584254299278,3.2955627259373736,7
358,27,1.3574858003702295,3.2055693021864604,1.9924821138043958,3.2751507702118046,7
359,27,1.3928090189547426,3.2773325353809617,2.023082491740698,3.339107651678631,7
360,27,1.4047010146264758,3.283802703852422,2.021604750399797,3.3249999055217048,7
361,27,1.419755851018723,3.2927344954789777,2.010423458058217,3.3061638039667813,7
362,27,1.4597093088240356,3.3646611487997085,2.0483260705405066,3.3753845919606906,7
363,27,1.507681089956594,3.4576194560921225,2.100380567298507,3.4834444265435347,7
302,28,1.0595139069935222,2.444778044494004,1.6197447253205783,2.696788871166059,7
303,28,1.2260715541293454,2.816818557802534,1.851645348367204,3.069172640774545,7
304,28,1.3438149390156733,3.0840702238182334,2.004686883896465,3.3336873633561854,7
305,28,1.4212634649880334,3.2648537864067655,2.108936392688944,3.515859571785994,7
306,28,1.4783178703337223,3.40089034485239,2.1957417622876894,3.663709206010251,7
307,28,1.5716744318375195,3.6019324887789588,2.3344702682943925,3.8767190515260896,7
308,28,1.6369377025446907,3.762788587533055,2.4413432654095337,4.049066458971931,7
309,28,1.6398283820492283,3.739948179190282,2.4296027095465678,4.034827762314456,7
346,28,1.2621774548276943,2.913986632535662,1.780271887109342,2.973129236742231,7
347,28,1.202240785585308,2.8066545924931328,1.7284274145525607,2.870201798643423,7
348,28,1.1990860186758348,2.8092031518920537,1.7360658384822083,2.8739493339508515,7
349,28,1.2833397499531978,3.019975542992836,1.8708092017157876,3.0822096735925677,7
350,28,1.3665113512085243,3.2082547388632694,1.9891110592204737,3.274396660450811,7
351,28,1.4312334499148562,3.347293925071916,2.0747842572511734,3.397147558347932,7
352,28,1.4746020828838986,3.4577380617822127,2.136986751901312,3.503259293022842,7
353,28,1.484518695447689,3.4861154111000388,2.157057251316291,3.5309829941715707,7
354,28,1.491486162084447,3.520150704803132,2.1795041065726988,3.572216228360143,7
355,28,1.5162917057252112,3.564200029878478,2.210746234734637,3.62678143746232,7
356,28,1.5098918240346644,3.5476845904940464,2.1966112923851484,3.612686445730205,7
357,28,1.4797821170870025,3.4730673559117844,2.1501583438370737,3.5334791080531573,7
358,28,1.4553512239184447,3.414360180448042,2.1135398633139273,3.468275819590594,7
359,28,1.4892827898537933,3.483660749599387,2.1436464510161137,3.518361863452735,7
360,28,1.5425499422816766,3.5846562005169487,2.201042814464291,3.6016201412721176,7
361,28,1.6005836234435284,3.695319929146761,2.249156678500697,3.691199416629228,7
301,29,1.0039561611258159,2.32938341814328,1.532255892812588,2.553344596951643,7
302,29,1.152549440401211,2.655106310341305,1.7458147134685829,2.906956531409948,7
303,29,1.3095660519754053,3.0056825633001294,1.9670310523207424,3.2579840241902334,7
304,29,1.4145182018524782,3.243849414680846,2.1055164446261956,3.4975574646643324,7
305,29,1.4757156745198634,3.3921263183657526,2.2015208380770135,3.658566451334406,7
306,29,1.5385458156910967,3.533325319645215,2.296912821273596,3.81092391546953,7
307,29,1.5935853547599332,3.655466625894534,2.3804974284589977,3.938145489000378,7
308,29,1.6398379866508899,3.7691948969680995,2.439665471876364,4.046475471514402,7
347,29,1.3876442693578586,3.208380809999413,1.9676857350963801,3.2577724640260275,7
348,29,1.3780730632234992,3.195976724461226,1.9603805416475903,3.2375504114541136,7
349,29,1.4638095720431563,3.4034577444931364,2.091712460618125,3.4503961705806674,7
350,29,1.5452946063709123,3.5901180171946105,2.2030856626868807,3.6164671376418145,7
300,30,0.9421680006706343,2.18867788759267,1.4523473995826925,2.411662976879629,7
301,30,1.0650988277423539,2.4661987306537343,1.6202325526457162,2.6890966614980085,7
302,30,1.1950620677612445,2.7461946108427138,1.804126717790224,3.0019197468779373,7
303,30,1.3419558649405388,3.0781268243926587,2.0134675235587083,3.3388720095811046,7
304,30,1.441952947739099,3.302376096174455,2.149295529963237,3.569399593151801,7
305,30,1.4732859021419582,3.3824236678691753,2.2013234378095117,3.6481857205982404,7
306,30,1.5143197062859013,3.4758863598111867,2.2640697134611525,3.7518353012669343,7
307,30,1.5772184840958314,3.614895693596674,2.3529966920981353,3.891728842294077,7
308,30,1.6203385319079553,3.727291005897843,2.406820140621394,3.9952424548840435,7
347,30,1.467019294578072,3.383973802728061,2.0724953707303837,3.430182523570846,7
300,31,1.0236961590926295,2.372115736066278,1.5654262760273763,2.6005847557423696,7
301,31,1.1523066393789145,2.6588309679822673,1.7353227246325256,2.8925434424379026,7
302,31,1.266762159616253,2.9132708841505184,1.9053080117597778,3.1695934120774387,7
303,31,1.399447330887881,3.2074944544778927,2.0926754237563743,3.4750816583307707,7
304,31,1.4843328198860155,3.3970100380178763,2.206329629471106,3.6679299220461967,7
305,31,1.5049550904710531,3.4535520589510558,2.2435828663117587,3.721073663298609,7
306,31,1.5327749767814698,3.516648845559123,2.2848374609278084,3.7861112841541904,7
307,31,1.5654565754124545,3.5906546503814427,2.3333912639939314,3.8618275192456646,7
308,31,1.5927778966238062,3.654658150286191,2.3506659151292357,3.904172625293753,7
300,32,1.0982085418605443,2.53393506928883,1.6691410080628775,2.7646535235523073,7
301,32,1.229472031950938,2.8322106592217606,1.8469491029690974,3.0663579004592263,7
302,32,1.3400418957037816,3.0711860439742877,2.0069783650816397,3.3397292770371787,7
303,32,1.4642795492741638,3.348601073405991,2.1795578754050178,3.611681606460363,7
304,32,1.51812372265439,3.4751146840344105,2.2525448630810403,3.7410661894432358,7
305,32,1.5326439142212276,3.5199162214233333,2.2861804301094106,3.7949607945916632,7
306,32,1.5555024578828902,3.5806589738051753,2.3278283192350013,3.860263290108244,7
307,32,1.559296849800917,3.575001600627931,2.3189472090196497,3.840544151055062,7
348,32,1.4881689874815462,3.4200787271853255,2.0795577883815612,3.445022654525138,7
349,32,1.5535402481839566,3.5814529251321,2.1780526891083447,3.612561782679214,7
350,32,1.6271232963092814,3.7512539721467593,2.2820125500470705,3.7589699239111845,7
389,32,0.9339951047173725,2.125540012252384,1.2798608908272993,2.195712649289664,7
298,33,0.9162133012517946,2.1446907838089952,1.4148140730311962,2.3594806115724536,7
300,33,1.2317653466833924,2.847953509284752,1.867832856158331,3.0926283337564975,7
301,33,1.3580717992264553,3.1248067270537336,2.0345552497833532,3.3750323014771126,7
302,33,1.454399545851275,3.340255358938261,2.1862446365568013,3.6209317337094284,7
303,33,1.5547137956106767,3.5585079173059033,2.315382170414907,3.844846231273977,7
304,33,1.5692231168777109,3.601092561145077,2.3248000854372584,3.8648183835043257,7
305,33,1.530288923362799,3.5154891771970407,2.2821386149172156,3.7812267965926893,7
306,33,1.5135242431479903,3.4697351578163085,2.2404555412711353,3.718632504306076,7
386,33,1.2435516170732084,2.8129128462055526,1.7202269948240427,2.902932137929634,7
387,33,1.301656152030922,2.9558924727940257,1.808334909219415,3.039597863363932,7
388,33,1.2881214139339356,2.951292042129255,1.8141527928397216,3.0413371384385046,7
389,33,1.277460923673571,2.930215426690678,1.8175282402022703,3.0418558230708053,7
390,33,1.2596050107126175,2.8817263772522668,1.787417225465522,2.9959285433281453,7
391,33,1.2487647238173043,2.867828026588083,1.7743329442126372,2.9803579443938437,7
393,33,1.155573895105569,2.651944562295354,1.6348890350405871,2.7724675733068973,7
394,33,1.0825288514926086,2.4555730551677675,1.4971140659793267,2.5297696046938203,7
298,34,1.006834684866385,2.353847684688194,1.5412551952822415,2.5692570814058815,7
299,34,1.1438353845293217,2.662910555607741,1.7382450482643714,2.8879145756250595,7
300,34,1.29255504144499,2.9893358094393805,1.9524224941849708,3.232002248612095,7
301,34,1.4079887096288657,3.24665480483233,2.104684016818563,3.4907257343293243,7
302,34,1.4871054137828543,3.415342109044035,2.2244684911847554,3.690877556410064,7
303,34,1.5547692049500574,3.567444034426138,2.319759638724703,3.83899900178377,7
304,34,1.565760134537487,3.5891596635359106,2.3271567879350212,3.858792277797046,7
305,34,1.5269172931016604,3.5123267117780603,2.282396588095897,3.775584685403772,7
306,34,1.5044156874309769,3.4418944183775215,2.2122405879524183,3.671022117393835,7
386,34,1.2970444893361726,2.9478086686779275,1.814085971436272,3.052323480470837,7
387,34,1.3669124496529284,3.1124178534942524,1.9126126528519383,3.210796178079953,7
388,34,1.3481039900288156,3.088979659115396,1.8992335324306415,3.1752890762161767,7
389,34,1.3364135915153728,3.06139672667587,1.8952061847897554,3.155540496654578,7
390,34,1.380140040500608,3.148501457740708,1.9515998771721421,3.2586509484083526,7
393,34,1.3242597093057717,3.034841189535822,1.871507287567224,3.151646483613104,7
394,34,1.174995682815936,2.6799747666849116,1.643971537528029,2.77016852829233,7
298,35,1.1383722369111056,2.649250683816453,1.7291471055128986,2.8818387790744167,7
299,35,1.2515356495518253,2.9022458881756874,1.887776946753445,3.1378125423099084,7
300,35,1.3575743296680474,3.128190734573881,2.0359470384890055,3.375848537068057,7
301,35,1.4477211314583107,3.335244510722412,2.155309156357241,3.5803128013496424,7
302,35,1.5045606426446154,3.4505961420431066,2.2421986287828224,3.7289247272706287,7
303,35,1.5439186347245335,3.5383050341382525,2.3047760868991407,3.8162455564803563,7
304,35,1.5406883850096298,3.537781500662515,2.298274051023207,3.8005718977940477,7
305,35,1.5163296074967207,3.4823154046953864,2.2522050097649116,3.7336018327297698,7
386,35,1.3842088745777348,3.151354651777399,1.9446287991678712,3.2605837139901674,7
387,35,1.4458508314344178,3.3027865326163246,2.0365623674132567,3.4121646527798726,7
388,35,1.4288560214790267,3.2762584645169546,2.019456917212197,3.3689911152508873,7
389,35,1.4311063644615283,3.271933264771671,2.0272857757411513,3.3692054510128617,7
390,35,1.5156601196796624,3.453198560783019,2.142816702237422,3.5687398522369933,7
296,36,0.9608862008789231,2.2375589111108165,1.4688655696749997,2.457625045693757,7
297,36,1.1056929678906968,2.5706680965152513,1.6858680091112874,2.7916287777627558,7
298,36,1.2376764988232811,2.875197344458817,1.869555707312054,3.1142597484702605,7
299,36,1.3361483566268653,3.0768353971023625,1.9983813065990559,3.3171920365493106,7
300,36,1.4082411130243575,3.2323640263568176,2.102161400497661,3.4831358471026244,7
301,36,1.4659379977179428,3.371161542289865,2.1835366980320465,3.6219752662899363,7
302,36,1.4986928964985573,3.4449780948808577,2.246721458180628,3.7192487171578175,7
303,36,1.5220391922689764,3.493541432159431,2.2832845403603743,3.766831624767963,7
304,36,1.5172821010829156,3.4800300068944976,2.262154378236937,3.739532350065652,7
305,36,1.4891299244295388,3.4151250572904406,2.204756181675071,3.64540259206986,7
297,37,1.1919121507179085,2.7620796911916297,1.8045451953715428,2.9830854365943877,7
298,37,1.3033669411438427,3.0181239488551728,1.9619912110628626,3.260103099682512,7
299,37,1.3843370918810332,3.184576488237976,2.0629875250148895,3.4179861007596513,7
300,37,1.4379929597197256,3.300764322276367,2.1453856132645917,3.5468037001630632,7
301,37,1.4745423304807102,3.39504779,2.2031661911920484,3.6448329218985385,7
302,37,1.4918527160177637,3.429491002448293,2.239733600634971,3.706414437037327,7
303,37,1.5031096012400909,3.4500503457703067,2.2517305994505623,3.7230837173337386,7
304,37,1.480004180147485,3.3960432582755775,2.2058319187327378,3.6491881731563964,7
305,37,1.44449481069534,3.3069925130206017,2.123407221965607,3.5231561524517065,7
385,37,1.3886883389011988,3.166872962974325,1.9556978813473158,3.2596526449973653,7
386,37,1.5139820348053865,3.4435852143948225,2.1316209538051667,3.55999864396882,7
395,37,1.2712932981336034,2.88953050508738,1.7892374864967964,2.9970535472060114,7
295,38,1.0005216475951688,2.302396436247162,1.5179659733418078,2.5196733968165432,7
296,38,1.1558709456826248,2.6753816048484373,1.739478874706181,2.895371046352643,7
297,38,1.2658354616573202,2.9265267842869465,1.906194485842814,3.151616797215996,7
298,38,1.3513125349329642,3.1202405890724925,2.024639560648872,3.3642875250245727,7
299,38,1.4195711683687264,3.2617541275547564,2.1148679188807713,3.505746384002025,7
300,38,1.473258304412851,3.377709958262118,2.195383303676948,3.6297523912219174,7
301,38,1.502232663478961,3.4533351862615644,2.2380834685272473,3.7067752584265343,7
302,38,1.4998883564287262,3.4438582512173403,2.2465185823479645,3.718937480772372,7
303,38,1.4846499471691392,3.4038946087945514,2.2183409657586157,3.6684575883001163,7
304,38,1.4293833965583396,3.282748413656156,2.121271192043692,3.5217492728954816,7
385,38,1.3922015911032615,3.1772970270335263,1.968308653321188,3.2616486964568776,7
386,38,1.5501234532529022,3.5237526000780734,2.185669846805416,3.639539134935955,7
294,39,1.0301075119914245,2.3866176597282998,1.5654362110768252,2.609104095474111,7
295,39,1.1759954106332131,2.7045828684018542,1.7635140176152617,2.933181544035667,7
296,39,1.276111398944237,2.955311216278575,1.9135244007822625,3.196514925553809,7
297,39,1.3390877042419482,3.092971261379332,2.01252443091075,3.3308209374924256,7
298,39,1.405176808570916,3.247253373022008,2.1090769144134556,3.501610969328835,7
299,39,1.4714406549126382,3.3897575125601547,2.19477294506832,3.6366738573562873,7
300,39,1.5004703092093943,3.4454288353042606,2.246144506748324,3.7054058243239503,7
301,39,1.5033423388556493,3.470363559082846,2.2532737409132384,3.7283179724713165,7
302,39,1.4900634101159147,3.423929852354403,2.2283745141850244,3.6966167288089435,7
303,39,1.4528861094937866,3.3339243766975533,2.1451555235413076,3.5595341131511575,7
384,39,1.318497138824838,2.9916364383433462,1.8498851863961894,3.082843709910347,7
385,39,1.378199411635651,3.1475169371815594,1.9574314100333572,3.239015365059638,7
386,39,1.526477960405095,3.4795958283511386,2.168610786352836,3.620275465112966,7
387,39,1.5551293371159183,3.5485556862575245,2.209332818941551,3.665061435664602,7
388,39,1.549107005868294,3.542250519392177,2.2090063344930466,3.6344473849392775,7
389,39,1.5858283513020384,3.629333207099337,2.267892865396602,3.745935906061078,7
390,39,1.6034379397894685,3.6599458267275935,2.2845537533941283,3.7859499466524826,7
293,40,1.0576708861389068,2.438146894519307,1.5922379069153347,2.65886329989166,7
294,40,1.1805730501218545,2.7248953705217116,1.7785931646850612,2.961722027090009,7
295,40,1.2565607204349887,2.893419837299248,1.8860121850475762,3.136504619492927,7
296,40,1.2720581840503506,2.9466982704692932,1.9127546201654133,3.204205713954027,7
297,40,1.3281136483946803,3.069282765693414,1.9936705361242206,3.3152794582797758,7
298,40,1.4033532391522405,3.2468527005996,2.1076598654666245,3.503225485312174,7
299,40,1.4578849533442433,3.3569660978396625,2.178865930012225,3.608467354154594,7
300,40,1.469058389030669,3.3753676507068127,2.1972145734282438,3.6368028142893234,7
301,40,1.4573908210386533,3.3569188655961524,2.168939302301617,3.597211739726664,7
302,40,1.414656146895785,3.2480130342440137,2.093355217199777,3.4958837574434023,7
384,40,1.2212193711250057,2.78438952316349,1.7226237316182538,2.884623076068505,7
385,40,1.2215467139727971,2.80032889202195,1.7506767430263428,2.901110607920934,7
386,40,1.2649824382765829,2.8969027032200043,1.8209996477524528,3.030624470952754,7
387,40,1.2813191378715325,2.936563122236381,1.8467808572448492,3.0587447701498647,7
388,40,1.289062049493736,2.96726854836884,1.8654084877609447,3.0872016622273577,7
389,40,1.3086526716369706,3.016560494403409,1.901192685620683,3.146343121658676,7
390,40,1.3202362136416868,3.029806760809641,1.9123660882682765,3.1618883730963754,7
391,40,1.310712697980081,3.016981256581572,1.9060171814370144,3.143244275378803,7
392,40,1.3206497394099395,3.0409137937617023,1.9208882992369871,3.170837051440339,7
393,40,1.3343586707042119,3.0684508001099844,1.9339881420664227,3.1984852126320407,7
394,40,1.318120475918071,3.031270878754137,1.9014569080121129,3.1472261375094686,7
395,40,1.3022791636892672,2.977440437587975,1.8606567236589473,3.0827975116882134,7
396,40,1.2471204839066456,2.860157859740689,1.784006414083816,2.968751417006211,7
397,40,1.1495329392121925,2.632673257324587,1.6482121985260219,2.7451017718663557,7
398,40,1.0472072257611516,2.391188516213094,1.4899424419945935,2.4849295914826395,7
290,41,0.9058574756511654,2.0892999434417865,1.3317365703556063,2.2653855225039794,7
291,41,0.9132601808526452,2.119924680156386,1.3859751138503398,2.332494838165991,7
292,41,1.017551973974969,2.3480947244070682,1.5335607521887895,2.580422453561297,7
293,41,1.0996294651325722,2.5358547810737915,1.6528006389240244,2.7683677670857327,7
294,41,1.17594601647605,2.726233567494863,1.78218611640954,2.973858960197123,7
295,41,1.2519397209222913,2.8834613020981807,1.8792294651597983,3.133273873718845,7
296,41,1.2868240645098288,2.9885441314365293,1.9439318662360454,3.2457547582396513,7
297,41,1.3485282596261792,3.1175733981647333,2.0273201307043114,3.3652441920849694,7
298,41,1.4154302363091908,3.273478541283878,2.1185412718969405,3.527432744052043,7
299,41,1.4614692097071764,3.362433967581987,2.1769745044703344,3.6099284883071916,7
300,41,1.460175090279439,3.3474875607071555,2.168582345155079,3.5949616156973003,7
301,41,1.4208616468893216,3.268498482213621,2.0973620905912362,3.494368074253819,7
302,41,1.3202714147452184,3.042690625363006,1.9554864229802686,3.267590789939655,7
303,41,1.168727123195939,2.6930206201007607,1.7134148076239466,2.864209902383771,7
323,41,0.9934896658146187,2.3267344983423555,1.4101634499771631,2.333411376684283,7
324,41,1.0241477231746368,2.409843805743437,1.4558843600503768,2.4103286274085023,7
325,41,1.091526941469005,2.547406421121201,1.5410995152148341,2.5530826120371617,7
326,41,1.1550328766992302,2.678595755149744,1.6188197957302408,2.684103108811002,7
327,41,1.1501024625659277,2.6641254523326383,1.6033374541817227,2.6674471811732725,7
328,41,1.1015670738351822,2.537705776960838,1.5232961691042053,2.5343935127838058,7
329,41,0.9808245613948248,2.2430646141059927,1.339227695523404,2.2515424279883733,7
384,41,1.1321877998057228,2.600246143115674,1.621264555733796,2.7059725305251194,7
385,41,1.134365721282315,2.624650095832965,1.649292716677524,2.7406774808630665,7
386,41,1.153480595063644,2.6626417485822658,1.684041448651008,2.8039370722897017,7
387,41,1.1831728470692442,2.728933575226898,1.7275855052458153,2.867864270123013,7
388,41,1.2158910915626084,2.816914890296734,1.7812774574746015,2.952488492998582,7
389,41,1.237385569145645,2.861422739205516,1.8158256616874717,3.0043020922456574,7
390,41,1.2364294014407877,2.8510938079156616,1.8107263578478439,2.9950678370810286,7
391,41,1.2000334385297993,2.7762530556222043,1.7642597428997362,2.9118107982769867,7
392,41,1.1790899474242598,2.7373175320878267,1.7411675868071577,2.8760388192827,7
393,41,1.1985083059300226,2.7797663268427697,1.766962824247531,2.9231690055667072,7
394,41,1.20272040991136,2.7836301146718068,1.7618592645524989,2.918167433200534,7
395,41,1.200794622445205,2.764279719140094,1.7368086101255211,2.881225137397175,7
396,41,1.188973611285864,2.742516309752617,1.7148410494463737,2.856993861512527,7
397,41,1.1397049022809569,2.625705392223728,1.6455589419781234,2.7518251453280196,7
398,41,1.043274449969523,2.403204819805633,1.5044140820861778,2.5225303322424875,7
399,41,0.9574170883303046,2.1907372275720896,1.3609437843113914,2.271369549781171,7
400,41,1.0177968308898517,2.2877242805748716,1.389287803350746,2.310089527974162,7
290,42,1.0522426423764044,2.4135251578080603,1.5283836349516824,2.588267351746873,7
291,42,1.0481441917202632,2.4229123626352207,1.5564262923703724,2.617645704135494,7
292,42,1.0892220444980054,2.5103122118185186,1.6239251646760395,2.732822315766025,7
293,42,1.1001076611397713,2.5394218196760563,1.6510118464987387,2.769571304608576,7
294,42,1.1465380202586932,2.667083365243151,1.7402359248157901,2.911004330154364,7
295,42,1.2209358262083492,2.823808124046274,1.841996038632234,3.069395399598707,7
296,42,1.3040454884679638,3.0316059321330546,1.9706235721567786,3.2959097857550494,7
297,42,1.3856802593465587,3.202159345627449,2.081792485913094,3.456885885445499,7
298,42,1.4391053607827704,3.3153090041311777,2.1385732934588724,3.570186045559516,7
299,42,1.4712656876565775,3.3726624169055657,2.1699679327909087,3.6053100043600685,7
300,42,1.4403553105596272,3.297818550392757,2.1228573260560615,3.5284043059941403,7
301,42,1.3567430357342114,3.1289326705403853,2.0033512840783514,3.343893058881379,7
302,42,1.1652579701959505,2.6956163960371082,1.7313425520435335,2.89688760757657,7
314,42,0.9967541418588057,2.337992560672223,1.4267739104488917,2.380911827774676,7
315,42,1.0583334390027626,2.480522380168035,1.5123836629303233,2.5038566644518245,7
316,42,1.103227732884643,2.583247342395874,1.5741962654804584,2.616315577574063,7
317,42,1.1374052975481064,2.6553910096388194,1.6159713854542443,2.675356657715406,7
318,42,1.1621001429063176,2.733384579283214,1.659076755349612,2.7470806245400334,7
319,42,1.1812949906171153,2.7781839760571096,1.6867694334104666,2.7923832972786875,7
320,42,1.2250946590276408,2.87461907581265,1.743547467805031,2.8773929098974516,7
321,42,1.2860971175180558,3.0065494662647962,1.8226572940403862,2.989583250837247,7
322,42,1.3170296618976574,3.084926261610701,1.8568637813375501,3.053988971099968,7
323,42,1.3301328522535827,3.1089122488037053,1.8751715264818225,3.066018668312089,7
324,42,1.3366797319965114,3.144215445681025,1.8916461210146356,3.100631858485009,7
325,42,1.3736920682310967,3.2178616089565506,1.9409799764249833,3.1820940173252676,7
326,42,1.4205723498927083,3.3123343773820286,1.9930359997398397,3.2715271452810883,7
327,42,1.431270914611323,3.3158461043393204,1.9910876491453953,3.277428548797532,7
328,42,1.4235122247534326,3.2773815497712766,1.9638488080323526,3.2524170990247696,7
329,42,1.3169688329151126,3.017431053063581,1.8052797653894996,3.0172191649834117,7
330,42,1.1063109826741595,2.520080647727517,1.505994556449064,2.530123308026879,7
383,42,1.1379880822486768,2.601768302751754,1.6106330574212386,2.6700198458738202,7
384,42,1.0536090324083076,2.4312827136176622,1.5334020145177587,2.5512049407008157,7
385,42,1.0432968709967476,2.4307816201892556,1.5434329104576214,2.55869783787147,7
386,42,1.0592887536289521,2.46078847056886,1.5686337292325419,2.6033077643194646,7
387,42,1.102856422841532,2.553003241163158,1.6292504907771566,2.6968516616216953,7
388,42,1.1406243602035915,2.658524434454444,1.691262525456638,2.801984254561713,7
389,42,1.162413292179472,2.7089052643917584,1.7272932252218962,2.8595859367385987,7
390,42,1.1554152662766366,2.682334385436546,1.7123810218504512,2.833420343255595,7
391,42,1.119007772945454,2.6027154385334565,1.6661270869488567,2.7522557709621736,7
392,42,1.1011255051338078,2.570900452916365,1.643326508236113,2.7276165402220225,7
393,42,1.1326461231954532,2.6379116810438927,1.6856360708106102,2.7999090923933907,7
394,42,1.1536504143853044,2.6815815447186866,1.7048082748891615,2.833220404184455,7
395,42,1.1552466082091057,2.670500899044329,1.6848219380322818,2.804689591589944,7
396,42,1.1631461565798735,2.692656563970564,1.6905073297707194,2.8182260138718704,7
397,42,1.147490014531855,2.647128247727745,1.6671174721654562,2.7930779446794993,7
398,42,1.073848806517601,2.477091263939424,1.5572419622241302,2.6145547600641237,7
399,42,0.9673624394005157,2.2314619278203334,1.404005931733251,2.354593930461334,7
291,43,1.214958071459162,2.7848731583417417,1.7623277406976627,2.9510680744537567,7
292,43,1.210360995499127,2.766674164182983,1.7636964990156223,2.960349573197543,7
293,43,1.1791879439117883,2.708371871800034,1.7344138705030174,2.9160977604267364,7
294,43,1.199561067234743,2.770919910507375,1.7867475507782538,3.0003147320749557,7
295,43,1.2355753856254437,2.844892653694617,1.8422142799273695,3.077141911559784,7
296,43,1.289151968135233,3.00124422606243,1.940376752047649,3.254590717513176,7
297,43,1.3642705570897753,3.1626628775476933,2.0518499045428755,3.4101201893284423,7
298,43,1.418521135681015,3.276796187199209,2.11306741775441,3.5279894624943275,7
299,43,1.4318528732260891,3.2833184434476057,2.1037346266780355,3.5115440255390484,7
300,43,1.3605448281633743,3.1236123652984404,2.00227706236068,3.3407977007900467,7
301,43,1.2103710525390268,2.8148806446535097,1.7946349605478251,3.0067404516381813,7
